Repository: Marbelaezl/Rietveld

File: Ba2SbSmO6.cif
#------------------------------------------------------------------------------
#$Date: 2016-02-13 21:28:24 +0200 (Sat, 13 Feb 2016) $
#$Revision: 176429 $
#$URL: svn://www.crystallography.net/cod/cif/1/53/59/1535910.cif $
#------------------------------------------------------------------------------
#
# This file is available in the Crystallography Open Database (COD),
# http://www.crystallography.net/
#
# All data on this site have been placed in the public domain by the
# contributors.
# El archivo fue editado. La posición real del O es 0.235
data_1535910
loop_
_publ_author_name
'Casado, P.G.'
'Mendiola, A.'
'Rasines, I.'
_publ_section_title
;
 On the Perovskites Ba2 Ln Sb O6 (Ln= Nd, Sm, Eu, Gd, Tb, Dy, Ho, Er, Yb)
;
_journal_name_full
'Zeitschrift fuer Anorganische und Allgemeine Chemie'
_journal_page_first              194
_journal_page_last               198
_journal_volume                  510
_journal_year                    1984
_chemical_formula_sum            'Ba2 O6 Sb Sm'
_chemical_name_systematic        'Ba2 Sm Sb O6'
_space_group_IT_number           225
_symmetry_space_group_name_Hall  '-F 4 2 3'
_symmetry_space_group_name_H-M   'F m -3 m'
_cell_angle_alpha                90
_cell_angle_beta                 90
_cell_angle_gamma                90
_cell_formula_units_Z            4
_cell_length_a                   8.503
_cell_length_b                   8.503
_cell_length_c                   8.503
_cell_volume                     614.775
_citation_journal_id_ASTM        ZAACAB
_cod_data_source_file            Casado_ZAACAB_1984_615.cif
_cod_data_source_block           Ba2O6Sb1Sm1
_cod_original_cell_volume        614.7755
_cod_original_formula_sum        'Ba2 O6 Sb1 Sm1'
_cod_database_code               1535910
loop_
_symmetry_equiv_pos_as_xyz
x,y,z
-y,x,z
-x,-y,z
y,-x,z
x,-y,-z
y,x,-z
-x,y,-z
-y,-x,-z
z,x,y
-x,z,y
-z,-x,y
x,-z,y
z,-x,-y
x,z,-y
-z,x,-y
-x,-z,-y
y,z,x
y,-z,-x
z,y,-x
-y,z,-x
-z,-y,-x
-y,-z,x
z,-y,x
-z,y,x
-x,-y,-z
y,-x,-z
x,y,-z
-y,x,-z
-x,y,z
-y,-x,z
x,-y,z
y,x,z
-z,-x,-y
x,-z,-y
z,x,-y
-x,z,-y
-z,x,y
-x,-z,y
z,-x,y
x,z,y
-y,-z,-x
-y,z,x
-z,-y,x
y,-z,x
z,y,x
y,z,-x
-z,y,-x
z,-y,-x
x,y+1/2,z+1/2
-y,x+1/2,z+1/2
-x,-y+1/2,z+1/2
y,-x+1/2,z+1/2
x,-y+1/2,-z+1/2
y,x+1/2,-z+1/2
-x,y+1/2,-z+1/2
-y,-x+1/2,-z+1/2
z,x+1/2,y+1/2
-x,z+1/2,y+1/2
-z,-x+1/2,y+1/2
x,-z+1/2,y+1/2
z,-x+1/2,-y+1/2
x,z+1/2,-y+1/2
-z,x+1/2,-y+1/2
-x,-z+1/2,-y+1/2
y,z+1/2,x+1/2
y,-z+1/2,-x+1/2
z,y+1/2,-x+1/2
-y,z+1/2,-x+1/2
-z,-y+1/2,-x+1/2
-y,-z+1/2,x+1/2
z,-y+1/2,x+1/2
-z,y+1/2,x+1/2
-x,-y+1/2,-z+1/2
y,-x+1/2,-z+1/2
x,y+1/2,-z+1/2
-y,x+1/2,-z+1/2
-x,y+1/2,z+1/2
-y,-x+1/2,z+1/2
x,-y+1/2,z+1/2
y,x+1/2,z+1/2
-z,-x+1/2,-y+1/2
x,-z+1/2,-y+1/2
z,x+1/2,-y+1/2
-x,z+1/2,-y+1/2
-z,x+1/2,y+1/2
-x,-z+1/2,y+1/2
z,-x+1/2,y+1/2
x,z+1/2,y+1/2
-y,-z+1/2,-x+1/2
-y,z+1/2,x+1/2
-z,-y+1/2,x+1/2
y,-z+1/2,x+1/2
z,y+1/2,x+1/2
y,z+1/2,-x+1/2
-z,y+1/2,-x+1/2
z,-y+1/2,-x+1/2
x+1/2,y,z+1/2
-y+1/2,x,z+1/2
-x+1/2,-y,z+1/2
y+1/2,-x,z+1/2
x+1/2,-y,-z+1/2
y+1/2,x,-z+1/2
-x+1/2,y,-z+1/2
-y+1/2,-x,-z+1/2
z+1/2,x,y+1/2
-x+1/2,z,y+1/2
-z+1/2,-x,y+1/2
x+1/2,-z,y+1/2
z+1/2,-x,-y+1/2
x+1/2,z,-y+1/2
-z+1/2,x,-y+1/2
-x+1/2,-z,-y+1/2
y+1/2,z,x+1/2
y+1/2,-z,-x+1/2
z+1/2,y,-x+1/2
-y+1/2,z,-x+1/2
-z+1/2,-y,-x+1/2
-y+1/2,-z,x+1/2
z+1/2,-y,x+1/2
-z+1/2,y,x+1/2
-x+1/2,-y,-z+1/2
y+1/2,-x,-z+1/2
x+1/2,y,-z+1/2
-y+1/2,x,-z+1/2
-x+1/2,y,z+1/2
-y+1/2,-x,z+1/2
x+1/2,-y,z+1/2
y+1/2,x,z+1/2
-z+1/2,-x,-y+1/2
x+1/2,-z,-y+1/2
z+1/2,x,-y+1/2
-x+1/2,z,-y+1/2
-z+1/2,x,y+1/2
-x+1/2,-z,y+1/2
z+1/2,-x,y+1/2
x+1/2,z,y+1/2
-y+1/2,-z,-x+1/2
-y+1/2,z,x+1/2
-z+1/2,-y,x+1/2
y+1/2,-z,x+1/2
z+1/2,y,x+1/2
y+1/2,z,-x+1/2
-z+1/2,y,-x+1/2
z+1/2,-y,-x+1/2
x+1/2,y+1/2,z
-y+1/2,x+1/2,z
-x+1/2,-y+1/2,z
y+1/2,-x+1/2,z
x+1/2,-y+1/2,-z
y+1/2,x+1/2,-z
-x+1/2,y+1/2,-z
-y+1/2,-x+1/2,-z
z+1/2,x+1/2,y
-x+1/2,z+1/2,y
-z+1/2,-x+1/2,y
x+1/2,-z+1/2,y
z+1/2,-x+1/2,-y
x+1/2,z+1/2,-y
-z+1/2,x+1/2,-y
-x+1/2,-z+1/2,-y
y+1/2,z+1/2,x
y+1/2,-z+1/2,-x
z+1/2,y+1/2,-x
-y+1/2,z+1/2,-x
-z+1/2,-y+1/2,-x
-y+1/2,-z+1/2,x
z+1/2,-y+1/2,x
-z+1/2,y+1/2,x
-x+1/2,-y+1/2,-z
y+1/2,-x+1/2,-z
x+1/2,y+1/2,-z
-y+1/2,x+1/2,-z
-x+1/2,y+1/2,z
-y+1/2,-x+1/2,z
x+1/2,-y+1/2,z
y+1/2,x+1/2,z
-z+1/2,-x+1/2,-y
x+1/2,-z+1/2,-y
z+1/2,x+1/2,-y
-x+1/2,z+1/2,-y
-z+1/2,x+1/2,y
-x+1/2,-z+1/2,y
z+1/2,-x+1/2,y
x+1/2,z+1/2,y
-y+1/2,-z+1/2,-x
-y+1/2,z+1/2,x
-z+1/2,-y+1/2,x
y+1/2,-z+1/2,x
z+1/2,y+1/2,x
y+1/2,z+1/2,-x
-z+1/2,y+1/2,-x
z+1/2,-y+1/2,-x
loop_
_atom_site_label
_atom_site_type_symbol
_atom_site_fract_x
_atom_site_fract_y
_atom_site_fract_z
_atom_site_occupancy
_atom_site_U_iso_or_equiv
Sm1 Sm+3 0.5 0.5 0.5 1 0.0
Ba1 Ba+2 0.25 0.25 0.25 1 0.0
Sb1 Sb+5 0 0 0 1 0.0
O1 O-2 0.235 0 0 1 0.0
